Repository: alexbeo/steel-ai-mvp

# Steel AI MVP — HSLA Pipeline Steels

Рабочий пакет для построения демо-версии AI-платформы для дизайна трубных HSLA-сталей за 6-8 недель.

## Ключевое решение архитектуры

Вместо «Orchestrator + 7 executive агентов + 6 скиллов», как в большом плане, здесь — **упрощённая система**, нацеленная на демо:

```
┌──────────────────────────────────────────────────────────┐
│  Streamlit UI (для демо) / FastAPI (для API-пилотов)     │
└──────────────────────────────────────────────────────────┘
                          ↕
┌──────────────────────────────────────────────────────────┐
│  Orchestrator (Claude Sonnet) с Decision Log + Memory    │
│   └─ вызывает агентов, сохраняет все решения             │
└──────────────────────────────────────────────────────────┘
                          ↕
┌──────────────────────────────────────────────────────────┐
│  6 executive-агентов (Claude Sonnet каждый):             │
│  DataCurator → FeatureEng → Trainer → InvDesigner        │
│               → Validator → Reporter                     │
│  + Critic (проверяет каждого)                            │
└──────────────────────────────────────────────────────────┘
                          ↕
┌──────────────────────────────────────────────────────────┐
│  Skills (детерминированный Python-код, без LLM):         │
│  data_acquisition · preprocessing · feature_engineering  │
│  model_training · inverse_design · validation · reporting│
└──────────────────────────────────────────────────────────┘
                          ↕
┌──────────────────────────────────────────────────────────┐
│  Pattern Library (анти-паттерны, проверяются Critic)     │
│  Decision Log (история решений проекта, structured JSON) │
│  Data (NIMS-датасет + кэш)                               │
└──────────────────────────────────────────────────────────┘
```

## Почему это работает на вашем профиле

Вы — fullstack-разработчик. Наша автоматизация держится на трёх столпах:

**1. Pattern Library заменяет tacit knowledge частично.**
Я закодирую в структурированный checklist те 50-80 анти-паттернов, про которые senior-инженер знает из опыта: data leakage, calibration drift, distribution shift, physical inconsistency, target contamination и т.д. Critic-агент проверяет каждую итерацию против этого checklist.

Это не полная замена senior-инженеру, но ловит 60-70% типовых ошибок. Для MVP и первых демо — достаточно.

**2. Decision Log заменяет институциональную память.**
Каждое техническое решение Orchestrator записывает в structured JSON: что решил, почему, с какими альтернативами. Через 3 месяца вы можете восстановить reasoning любого решения. Это компенсирует ограничение context window LLM.

**3. Human-in-the-loop checkpoints на критических моментах.**
В коде явно отмечены места, где автоматизация опасна — и именно там система останавливается и просит вашего решения. Вы — человек в цикле, но цикл короткий.

## План 6-8 недель

### Неделя 1-2: Data pipeline + baseline
- Скачивание и парсинг NIMS HSLA dataset
- Preprocessing pipeline
- Feature engineering (CEV, Pcm, CEN + ratios)
- Baseline XGBoost с правильной валидацией
- **Checkpoint 1:** убедиться, что R² > 0.75 на held-out set

### Неделя 3-4: Forward model + uncertainty
- Hyperparameter tuning через Optuna
- Quantile regression для uncertainty
- Calibration check, out-of-distribution detection
- SHAP для explainability
- **Checkpoint 2:** прогнозы физически разумны на 10 референсных компонентах

### Неделя 5-6: Inverse design + validator
- NSGA-II optimization pipeline
- Validator с физ.ограничениями (Pattern Library)
- Orchestrator соединяет всё в pipeline
- **Checkpoint 3:** для запроса "K60 + Сэкв ≤ 0.43" система возвращает ≥ 5 валидных кандидатов

### Неделя 7-8: UI + demo
- Streamlit-интерфейс для демо
- Decision log visualization
- Sales materials (pitch deck, pilot proposal)
- Docker Compose для локального запуска
- **Checkpoint 4:** полный end-to-end запуск за 1 команду

## Что дальше (после 8 недель)

Этот MVP — **демо, а не продукт**. После 8 недель у вас есть:
- Работающая система для демонстрации инвесторам
- Pitch deck и sales materials
- Доказательство работоспособности подхода
- Основа для масштабирования до пилота

Для превращения в пилот-ready продукт понадобится:
- Data ingestion под конкретного клиента (MES integration)
- Multi-tenancy, auth, biling
- Production-grade deployment
- Полный audit log для compliance

Это — следующая фаза, 3-6 месяцев после MVP.

## Как использовать этот пакет

```bash

# 2. Скачать NIMS данные (через скилл)
python scripts/bootstrap.py --step data

# 3. Запустить pipeline end-to-end
python scripts/run_pipeline.py --target yield_strength

# 4. Поднять UI для демо
streamlit run app/frontend/app.py

# 5. Запустить полный стек локально
docker-compose up
```

## Структура

```
steel-ai-mvp/
├── README.md                    ← этот файл
├── requirements.txt
├── docker-compose.yml
├── agents/                      ← системные промпты агентов
│   ├── orchestrator/

File: data/deox_methods/al_addition_methods.yaml
version: "2026-05-12"
source: "Литературный обзор (IspatGuru, Sahoo 2006, Metallurgist 2015, русский учебник teeming-ladle) + Excel-калькулятор пользователя (371 т ASIS BOF, k=0.89)"
notes: "η_Al — литературный консенсус. Plant-specific калибровка по ≥50-100 плавкам — out-of-scope для v0.6 (см. DX06 в Pattern Library). Premium указаны над commodity Al-чушка P0610 (€2.40/kg в seed_2026-04-23.yaml). Для FeAl-30 premium пересчитан в €/kg Al-equivalent."

methods:
  ingot:
    name: "Чушка Al (P0610)"
    size_mm: null               # 1-10 кг масса; size в мм неинформативен
    surface_m2_per_kg: 0.02
    eta_al_range: [0.50, 0.65]
    eta_al_typical: 0.58
    premium_eur_per_kg: 0.0      # commodity baseline
    carrier_gas: null
    notes: "Атмосферное окисление 20-25%, потери в шлак 55-60%, эффективное раскисление ≤20%. Высокий scatter η_Al от плавки к плавке."

  submerged_ingot:
    name: "Погружной слиток (50-200 кг)"
    size_mm: null               # 50-200 кг блок
    surface_m2_per_kg: 0.008
    eta_al_range: [0.55, 0.70]
    eta_al_typical: 0.62
    premium_eur_per_kg: 0.05     # доплата за изготовление + штангу
    carrier_gas: null
    notes: "Длительная процедура, риск H₂-pickup. Применяется для крупных плавок без ASIS-инжектора."

  granule_water_quenched:
    name: "Гранула (water-cast, 5-20 мм)"
    size_mm: [5.0, 20.0]
    surface_m2_per_kg: 0.2       # mid of 0.1-0.3 literature range
    eta_al_range: [0.60, 0.75]
    eta_al_typical: 0.68
    premium_eur_per_kg: 0.15
    carrier_gas: null
    t_drying_max_c: 200          # критично для DX05 (PR 5): выше 200°C — окисление до подачи
    notes: "Требует строгого контроля сушки: T_dry ≤ 200°C (иначе предокисление 5-10% Al), при moisture > 0.05% — H₂-pickup > 2 ppm. Промежуточный вариант между чушкой и ASIS-дробью."

  asis_shot:
    name: "ASIS-дробь (инжекция 1.6-6 мм)"
    size_mm: [1.6, 6.0]
    surface_m2_per_kg: 1.7        # 1.6-1.8 mean
    eta_al_range: [0.75, 0.90]
    eta_al_typical: 0.82
    premium_eur_per_kg: 0.30
    carrier_gas: "Ar"             # required для [N]<50 ppm; N2 допустим если target N relaxed
    t_drying_max_c: 200
    notes: "Высокая эффективность за счёт развитой поверхности (×80-90 vs чушка) и инжекции под зеркало. Дозировка ±2-3% vs ±10% для чушки. Применяется для pipeline-марок (sour-service HSLA, low-N IF)."

  cored_wire_feal30:
    name: "Cored wire FeAl-30 (Ø 9-15 мм)"
    size_mm: [9.0, 15.0]
    surface_m2_per_kg: 0.05       # 0.04-0.06 literature
    eta_al_range: [0.80, 0.95]
    eta_al_typical: 0.88
    al_content_pct: 30.0          # ключевое: premium и cost — в €/kg Al-equivalent
    premium_eur_per_kg: 2.50      # €/kg Al-eq над commodity Al; whole-wire €1.4-1.7/kg → €4.7-5.7/kg Al-eq vs €2.40 baseline
    carrier_gas: null             # подача через подающую машину, газ не нужен
    notes: "Самая высокая η_Al и точность дозировки, но 2-3× дороже на kg Al-equivalent. Через feeder идёт ×3.3 mass (FeAl-30). Применяется для LF trim после первичного раскисления."

File: data/deox_methods/plant_offsets.yaml
# Plant-specific η_Al offset baselines (multi-plant synthetic + future real-data).
# Used by EtaAlPredictor as numeric feature `plant_offset_baseline`.
# Real-world deployment should retrain with calibrated offsets from heats.db.
plants:
  PLANT_A: 0.02
  PLANT_B: 0.00
  PLANT_C: -0.03
